Repository: adamwitmer/ldrd_neat_ml

# LDRD_NEAT_ML (LANL copyright assertion ID: O# (O4975))

# download model checkpoints
cd checkpoints

# modify the provided bash script to download the appropriate checkpoints
git apply ../../checkpoint.diff
sh download_chkpts.sh
```    

NOTE:
    * refer to ``neat_ml/sam2/INSTALL.sh`` for troubleshooting 
    * the appropriate `CUDA`, `torch` and `torchvision` versions must be installed for the
      specific GPU on the users system.   

Install the project, core dependencies,
and optional dependencies by calling:

```
python -m pip install -v ".[dev]" 
```

### Running the test-suite

After installation, the test-suite can be run using `pytest`. The test-suite will skip
running tests that use the SAM2 model because they are slow. If you want to run these tests
you can use the command `pytest -m ""` to override the skip tests.

## Writing a `.yaml` input file for OpenCV or SAM2 detection

The workflow takes as input a `.yaml` configuration file with information
on where to find the input image data for blob detection; save the
output images.

The `.yaml` file should follow the format below (examples
can be found at `neat_ml/data/opencv_detection_test.yaml`
and `neat_ml/data/bubblesam_detection_test.yaml`)
Input paths can be provided as either absolute or relative
file paths.

```yaml
roots:
  work: path/to/save/output

datasets:
  - id: name_of_save_folder
    method: Currently only supports ``OpenCV`` or ``BubbleSAM`` as input
    class: subfolder_for_image_class
    time_label: subfolder_for_timestamp

    detection:
      img_dir: path/to/image/data (Can be a directory of ``.tiff`` images or a path to a single ``.tiff`` image.)
      debug: True/False for debug (`True` will save side-by-side figure
             of raw image next to bounding box overlay.)
```

### To run the code in CHICOMA:  
```bash
module load cudatoolkit/24.7_12.5  
```

## Detecting Bubbles using SAM-2

The `SAM2` model here uses the `sam2_hiera_large.pt` as the checkpoint file to detect
bubbles from microscopy images. The parameters used for the `SAM2AutomaticMaskGenerator`
are outlined in `bubbleSAM()` method in `neat_ml/bubblesam.py`. These parameters affect
the performance of the model as well as the computational cost. 
In order to run the script faster (or with less memory), modify the `points_per_side` to 16.

## Running the OpenCV or SAM2 workflow

To run the workflow with a given `.yaml` file: 

`python run_workflow.py --config <YAML file> --steps detect`

To run the workflow using ``opencv_detection_test.yaml``:

1. download and install the project
2. run the test-suite to download the test images from `pooch`
3. run the following command to get the path where the images are stored

```
python -c "import pooch; print(pooch.os_cache('test_images'))"
```

4. replace ``datatsets:detection:img_dir`` `path/to/pooch/images` in the `.yaml` with the local filepath
5. call the `run_workflow` command with `--config neat_ml/data/opencv_detection_test.yaml`

This should process and detect bubbles from the image file `images_raw.tiff` and 
place the outputs under ``roots:work`` filepath from the `.yaml` file

For information relevant to running the workflow:  

`python run_workflow.py --help`

## Running the Main ML workflow

Note that the first incantation of the main ML
workflow may take several minutes, but when iterating
or re-running the workflow there are cached operations
that should speed things up (i.e., `pickle` and `joblib`
caching).

Sample incantation: `python main.py --random_seed 42`

## Generating figures for manuscript

### Downloading Arial Typeface (Debian based Linux Users)

Plots use Arial typeface, which is available on Windows
and Mac systems by default, but needs to be downloaded
and installed for Linux based systems. Plot generation
will run without the font, but the test-suite will not pass.
To download this font (for Debian based linux systems)
run the following commands:

```
echo ttf-mscorefonts-installer msttcorefonts/accepted-mscorefonts-eula select true | sudo debconf-set-selections
sudo apt-get install -y ttf-mscorefonts-installer || true
sudo fc-cache -fv
```

Alternatively, you can download the fonts directly and
install them with the following commands:

```
sudo apt-get update
sudo apt-get install -y cabextract
sudo apt-get install -y xfonts-utils
wget http://ftp.de.debian.org/debian/pool/contrib/m/msttcorefonts/ttf-mscorefonts-installer_3.8.1_all.deb
sudo dpkg -i ttf-mscorefonts-installer_3.8.1_all.deb || true
sudo fc-cache -fv
```

### Plot generation

After installing the appropriate font libraries, execute
the following command to generate the figures used in the
manuscript: 

`python -m neat_ml.plot_manuscript_figures`

File: neat_ml/data/Binary_Mixture_Phase_Information/PEO8K_Sodium_Citrate_Composition.csv
,Group,Label,Sodium citrate (wt%),PEO 8 kg/mol (wt%),Phase_Separation_1st,Phase_Separation_2nd
0,A,E2,2.373480132,29.69113889,0,0
1,A,E3,2.308596012,19.98576984,0,0
2,A,E4,2.372602648,9.854187291,0,0
3,A,E5,4.932783176,35.06721682,1,1
4,A,E6,5.012942903,10.23626981,0,0
5,A,E7,7.494500041,24.96534613,1,1
6,A,E8,7.406083474,30.08440075,1,1
7,A,E9,7.674131429,4.700463905,0,0
8,A,E10,10.10369881,19.88771466,1,1
9,A,E11,9.950719624,30.04928038,1,1
10,A,E12,10.21326537,2.380122058,0,0
11,A,F1,12.27473912,10.27493296,1,1
12,A,F3,12.7378155,19.627745,1,1
13,A,F4,14.96176693,9.876275803,1,1
14,A,F5,15.3465196,19.53482087,1,1
15,A,F2,20.11679024,9.986877501,1,1
16,A,F6,20.03369923,19.96630077,1,1
17,B,D2,2.530987605,34.94002399,1,1
18,B,D1,2.533076859,37.03604583,1,1
19,B,F1,4.918882531,29.90912151,1,1
20,B,A3,5.049249886,20.57348757,0,1
21,B,D4,5.135108318,24.9280635,1,1
22,B,D5,5.180779255,22.30368242,1,1
23,B,B6,7.246757511,12.24560827,0,0
24,B,B5,7.398102454,11.20050513,0,0
25,B,F2,7.468094004,14.77427448,1,1
26,B,A4,7.679688679,16.5945955,1,1
27,B,D7,7.700477606,19.21378711,1,1
28,B,D12,9.804337538,12.11116369,1,1
29,B,A7,9.865017795,12.34488527,1,1
30,B,B8,9.891342099,8.054246258,1,1
31,B,A8,9.894325111,11.45956251,1,1
32,B,A5,9.979039858,14.78075691,1,1
33,B,B9,9.993780781,9.968903905,1,1
34,B,E2,10.01968832,5.23175493,0,0
35,B,A9,10.06061831,7.670909948,1,1
36,B,A10,10.10745774,4.813429679,0,0
37,B,F3,10.27766834,7.049110125,1,1
38,B,A6,10.35719046,12.79155005,1,1
39,B,E4,12.37749425,5.242013392,1,1
40,B,A11,12.45472633,6.936229049,1,1
41,B,B1,12.47366741,3.069531473,1,1
42,B,B3,12.72386864,0.901378042,0,0
43,B,B2,12.77951406,3.656282555,1,1
44,B,E7,15.08411464,1.101801982,1,1
45,B,B4,15.12884842,0.874607473,1,1
46,B,E10,19.9845326,0.571306337,1,1
47,B,E9,20.01746207,1.031250515,1,1
